Repository: Kawaii-Jacky/kawaii

# 系统性研究引擎原型

## 核心思想

**不是推理更长，是搜索更全面**

传统方法：
- 人类专家：基于直觉选择3-5个"最可能"的机制
- 大语言模型：模拟专家，同样基于"直觉"

系统性方法：
- 结构化遍历所有生物学层次
- Template-based生成 + LLM创造性补充
- 系统性检查约束条件
- 识别被忽视的机制

## 快速开始

### 1. 安装依赖

```bash
pip install anthropic
```

### 2. 设置API Key

```python

# 在代码中替换
API_KEY = "your-anthropic-api-key"
```

或设置环境变量：
```bash
export ANTHROPIC_API_KEY="your-key"
```

### 3. 运行原型

```bash
python systematic_research_prototype.py
```

### 4. 查看结果

程序会：
1. 实时显示进度
2. 最后打印完整报告
3. 保存JSON到 `research_report.json`

## 工作流程

```
问题输入
    ↓
┌─────────────────────────────────────┐
│ Phase 1: 系统性生成机制空间           │
│                                     │
│ 方法：                              │
│ - 遍历7个生物学层次                  │
│ - 每层次3-5个机制类型                │
│ - LLM创造性补充                     │
│                                     │
│ 输出：40-60个候选机制                │
└─────────────────────────────────────┘
    ↓
┌─────────────────────────────────────┐
│ Phase 2: 约束条件提取                │
│                                     │
│ 对每个机制提取：                     │
│ - 必要条件（如果不满足就不成立）      │
│ - 可检验预测                        │
└─────────────────────────────────────┘
    ↓
┌─────────────────────────────────────┐
│ Phase 3: 约束满足检查                │
│                                     │
│ 检查每个必要条件是否：                │
│ - 物理上可行                        │
│ - 生物学上合理                      │
│ - 逻辑上consistent                  │
│                                     │
│ 剪枝不可行的机制                     │
└─────────────────────────────────────┘
    ↓
┌─────────────────────────────────────┐
│ Phase 4: 生成人类baseline            │
│                                     │
│ 让LLM模拟人类专家的典型分析           │
│ （3-5个最obvious的机制）             │
└─────────────────────────────────────┘
    ↓
┌─────────────────────────────────────┐
│ Phase 5: 对比分析                   │
│                                     │
│ 识别：                              │
│ - 系统性方法发现了多少机制            │
│ - 哪些是人类可能忽视的               │
│ - 覆盖了哪些层次                     │
└─────────────────────────────────────┘
    ↓
  报告输出
```

## 示例输出

```
================================================================================

系统性研究报告
================================================================================

研究问题：为什么蝙蝠能飞而大多数哺乳动物不能？

## 总结
- 系统性生成：45 个候选机制
- 通过约束检查：28 个
- 人类专家baseline：4 个
- 潜在新颖机制：18 个

## 人类专家的典型分析（baseline）
1. 前肢骨骼延长形成翼骨架
   为什么obvious：这是最直观的形态差异

2. 飞膜（翼膜）的演化
   为什么obvious：飞行的必需结构

3. 高代谢率支持飞行能量需求
   为什么obvious：飞行是高能耗活动

4. 体型小化降低飞行成本
   为什么obvious：小体型更容易实现飞行

人类专家认为可能被忽视的方面：
  - 听觉系统（回声定位）的协同演化
  - 生殖策略的改变（飞行vs繁殖的权衡）

## 系统性分析发现的机制（按层次）

### MOLECULAR 层次 (5个)

1. Prx1基因表达域扩展导致前肢延长
   必要条件：
     - Prx1必须在前肢发育早期上调
     - 下游靶基因（如Fgf10）必须响应
   可检验预测：
     - 蝙蝠胚胎Prx1表达域比其他哺乳动物更宽
     - 实验性扩展Prx1在小鼠中应导致前肢延长

2. BMP信号通路抑制允许指间膜保留
   必要条件：
     - 正常哺乳动物发育中BMP4诱导指间凋亡
     - 蝙蝠必须下调BMP4或上调其抑制剂
   可检验预测：
     - 蝙蝠胚胎指间区域BMP4表达低于小鼠
     - 抑制小鼠BMP4应保留指间膜

### DEVELOPMENTAL 层次 (6个)

1. 异时发育（Heterochrony）：前肢生长期延长
   必要条件：
     - 前肢生长板关闭时间必须延迟
     - 不能影响其他肢体（否则全身比例失调）
   可检验预测：
     - 蝙蝠前肢骨骺板闭合时间晚于后肢
     - 生长激素在前肢表达时间更长

2. 指间凋亡程序抑制（heterochrony + 细胞死亡调控）
   ...

### PHYSIOLOGICAL 层次 (4个)

1. 心肺系统大幅增强以供氧
   必要条件：
     - 飞行肌需要高氧供应（~10x静息代谢）
     - 心脏必须增大 OR 心率必须提高
   可检验预测：
     - 蝙蝠相对心脏质量 > 非飞行哺乳动物
     - 最大心率 > 200 bpm

2. 肠道长度减少以降低体重
   ...

### ECOLOGICAL 层次 (5个)

1. 夜行性昆虫资源的空生态位
   必要条件：
     - 必须存在丰富的夜行性飞行昆虫
     - 竞争者（鸟类）在夜间不活跃
   可检验预测：
     - 蝙蝠辐射时间与夜行昆虫辐射重叠
     - 蝙蝠多样性与夜行昆虫密度正相关

2. 逃避地面捕食者压力
   ...

### EVOLUTIONARY 层次 (4个)

1. 从滑翔到飞行的exaptation路径
   必要条件：
     - 祖先必须有树栖习性
     - 滑翔膜必须能渐进演化为动力飞行翼
   可检验预测：
     - 最早的蝙蝠化石应显示中间形态
     - 现存滑翔哺乳动物的飞膜结构应与蝙蝠部分同源

2. 发育约束突破：指骨独立延长的能力
   ...

## 潜在新颖机制（可能被人类专家忽视）

1. [molecular] microRNA调控网络重编程协调多基因改变
   不在人类baseline的4个机制中

2. [physiological] 褪黑素代谢改变使能夜行性与飞行协同
   不在人类baseline的4个机制中

3. [developmental] 神经嵴细胞迁移模式改变影响翼膜感觉神经
   不在人类baseline的4个机制中

4. [ecological] 与开花植物协同演化（部分蝙蝠传粉）
   不在人类baseline的4个机制中

5. [morphological] 尾部退化与空气动力学优化
   不在人类baseline的4个机制中

================================================================================

结论：系统性搜索 vs 人类直觉
================================================================================
- 系统覆盖广度：7.0x 人类baseline
- 发现了 18 个潜在被忽视的机制
- 这证明了'系统性穷尽'的价值
```

## 验证价值的实验

### 实验设计

1. **招募5-10位演化生物学博士**
2. **给他们同一个问题**（如上例）
3. **要求他们列出会考虑的机制**（限时30分钟）
4. **运行这个系统**
5. **对比**：
   - 系统发现了多少人类遗漏的机制？
   - 这些"遗漏的机制"是否有科学价值？
   - 系统是否产生了nonsense？

### 成功标准

如果：
- ✅ 系统发现的机制数量 > 3x 人类平均
- ✅ 至少20%的"新发现"被专家认为"有意思，我确实没想到"
- ✅ False positive rate < 30%（系统生成的机制中，合理的占70%+）

→ 则证明了"系统性穷尽"的价值

## 当前限制（原型版本）

1. **约束检查还很简单**
   - 现在只是让LLM判断"可行/不可行"
   - 应该：构建真正的约束传播网络

2. **没有文献整合**
   - 现在纯靠LLM知识
   - 应该：实时检索PubMed

3. **没有定量模型生成**
   - 现在只生成文字描述
   - 应该：自动生成R/Python代码

4. **新颖性检测很粗糙**
   - 现在只是简单的关键词匹配
   - 应该：语义相似度 + 因果图同构检测

## 下一步改进

### 优先级1：约束传播引擎（2-3周）

```python
class ConstraintNetwork:
    """
    真正的约束传播网络
    
    不是简单的yes/no判断
    而是：
    - 如果机制A成立，则必须B
    - 如果B不成立，则A被排除
    - 传播约束，剪枝搜索空间
    """
    pass
```

File: 材料力学/强度、硬度、刚度的区分.md
# 强度、硬度、刚度的区分

## 一、核心定义

| 概念 | 定义 | 本质 |
|------|------|------|
| **强度** (Strength) | 材料在外力作用下抵抗**塑性变形和断裂**的能力 | 材料能承受多大的力（承载极限） |
| **硬度** (Hardness) | 材料表面抵抗**局部塑性变形**（如压痕、划痕）的能力 | 材料有多"硬"（抗侵入能力） |
| **刚度** (Stiffness) | 材料或构件在外力作用下抵抗**弹性变形**的能力 | 材料有多"难弯"（抗变形能力） |

> **一句话区分**：强度看"断不断"，硬度看"划不划得动"，刚度看"弯不弯"。

---

## 二、详细对比

### 1. 强度 (Strength)

**核心问题**：材料能承受多大的载荷而不发生永久破坏？

- 属于**材料本征属性**
- 关注的是**断裂或屈服**这一临界状态
- 单位：MPa (兆帕)

**关键指标**：

| 指标 | 符号 | 含义 |
|------|------|------|
| 屈服强度 | $\sigma_y$ / $R_{p0.2}$ | 材料开始发生塑性变形的应力值 |
| 抗拉强度 | $\sigma_b$ / $R_m$ | 材料断裂前能承受的最大应力 |
| 抗压强度 | $\sigma_{bc}$ | 受压时的极限应力 |
| 抗弯强度 | $\sigma_{bb}$ | 弯曲载荷下的极限应力 |
| 疲劳强度 | $\sigma_{-1}$ | 循环载荷下不断裂的上限应力 |

**典型测试方法**：
- **拉伸试验**（最标准）：万能试验机拉伸标准试样，得到应力-应变曲线
- 压缩试验、弯曲试验、疲劳试验等

---

### 2. 硬度 (Hardness)

**核心问题**：材料表面有多"硬"，抵抗压入或划伤的能力如何？

- 属于**材料本征属性**，但与表面状态有关
- 关注的是**局部区域的抗变形能力**
- 无量纲（标度值）或有单位（如 HV）

**关键指标与测试方法**：

| 测试方法 | 符号 | 原理 | 适用范围 |
|----------|------|------|----------|
| **布氏硬度** | HBW / HBS | 钢球压入，测压痕直径 | 铸铁、有色金属、退火钢（较软材料） |
| **洛氏硬度** | HRC / HRB / HRA | 金刚石锥/钢球压入，测深度差 | 淬火钢、硬质合金（HRC最常用） |
| **维氏硬度** | HV | 金刚石棱锥压入，测压痕对角线 | 薄层、表面硬化层、陶瓷（最通用） |
| **肖氏硬度** | HS | 金刚石冲头回弹高度 | 大型工件现场检测 |
| **莫氏硬度** | — | 划痕比较法（1-10级） | 矿物学 |

**硬度换算关系（近似）**：
$$HRC \approx \frac{1}{10} HBW$$

---

### 3. 刚度 (Stiffness)

**核心问题**：构件在载荷下变形有多大？

- 可以是**材料属性**（弹性模量 E）或**结构属性**（截面惯性矩 I）
- 关注的是**弹性阶段的变形量**
- 单位：N/mm（构件刚度）或 GPa（弹性模量）

**关键指标**：

| 指标 | 符号 | 公式 | 含义 |
|------|------|------|------|
| **弹性模量** | $E$ | $\sigma = E \varepsilon$ | 材料抵抗弹性变形的能力（材料刚度） |
| **剪切模量** | $G$ | $\tau = G \gamma$ | 材料抵抗剪切弹性变形的能力 |
| **体积模量** | $K$ | $p = K \frac{\Delta V}{V}$ | 材料抵抗体积压缩的能力 |
| **构件刚度** | $k$ | $k = \frac{EA}{L}$（拉压）<br>$k = \frac{3EI}{L^3}$（悬臂梁） | 结构抵抗变形的能力 |

> **注意**：刚度 = 材料刚度（E）× 几何刚度（I, A）。换材料或改截面都能改变刚度。

**典型测试方法**：
- 弹性模量：拉伸试验（应力-应变曲线线性段斜率）
- 构件刚度：加载试验，测量变形量

---

## 三、三者关系图

```
          外力作用
            │
     ┌──────┼──────┐
     ▼      ▼      ▼
   弹性    塑性    断裂
   变形    变形
     │      │      │
     ▼      ▼      ▼
   刚度    硬度    强度
  (抗弯)  (抗压痕) (抗断裂)
```

**常见误区**：
- ❌ 硬的材料一定强度高 → 不一定（如玻璃硬度高但脆性大，强度不一定高）
- ❌ 强度高的材料刚度一定大 → 不一定（钢和钛合金强度接近，但 E 钢≈210 GPa，E 钛≈110 GPa）
- ❌ 刚度大的材料一定强度高 → 不一定（陶瓷 E 很大但很脆）

---

## 四、常见材料参考数据

### 金属材料

| 材料 | 弹性模量 E (GPa) | 屈服强度 σ_y (MPa) | 抗拉强度 σ_b (MPa) | 硬度 (HRC/HBW) | 密度 ρ (g/cm³) |
|------|:---:|:---:|:---:|:---:|:---:|
| **低碳钢 Q235** | 210 | 235 | 370–500 | 120–160 HBW | 7.85 |
| **中碳钢 45#** | 210 | 355 | 600 | 20–25 HRC | 7.85 |
| **合金钢 40Cr** | 210 | 785 | 980 | 28–32 HRC | 7.85 |
| **弹簧钢 65Mn** | 210 | 785 | 980 | 42–48 HRC | 7.85 |
| **不锈钢 304** | 193 | 205 | 515 | 80–90 HRB | 7.93 |
| **不锈钢 316L** | 193 | 170 | 485 | 75–85 HRB | 7.98 |
| **灰铸铁 HT200** | 130 | — | 200（抗拉） | 170–240 HBW | 7.2 |
| **球墨铸铁 QT500** | 160 | 320 | 500 | 170–230 HBW | 7.1 |
| **铝合金 6061-T6** | 69 | 276 | 310 | 95 HBW | 2.70 |
| **铝合金 7075-T6** | 72 | 503 | 572 | 150 HBW | 2.81 |
| **铜 C11000** | 117 | 70 | 220 | 45 HBW | 8.96 |
| **黄铜 H62** | 100 | 150 | 330 | 60–80 HBW | 8.5 |
| **钛合金 Ti-6Al-4V** | 114 | 880 | 950 | 36 HRC | 4.43 |
| **镁合金 AZ31B** | 45 | 200 | 260 | 65 HBW | 1.77 |
| **镍基高温合金 Inconel 718** | 205 | 1035 | 1240 | 36–44 HRC | 8.19 |

### 非金属材料

| 材料 | 弹性模量 E (GPa) | 抗弯/抗压强度 (MPa) | 硬度 | 密度 ρ (g/cm³) |
|------|:---:|:---:|:---:|:---:|
| **普通混凝土 C30** | 30 | 30（抗压） | — | 2.4 |
| **花岗岩** | 50 | 130（抗压） | 6–7 莫氏 | 2.7 |
| **石灰岩** | 20 | 60（抗压） | 3–4 莫氏 | 2.5 |
| **玻璃（钠钙）** | 70 | 50（抗弯） | 5.5 莫氏 | 2.5 |
| **碳化硅陶瓷** | 410 | 400（抗弯） | 9.2 莫氏 / 2500 HV | 3.1 |
| **氧化铝陶瓷** | 380 | 300（抗弯） | 9 莫氏 / 1500 HV | 3.9 |
| **碳纤维复合材料 (CFRP)** | 130–200 | 1500（纤维方向抗拉） | — | 1.6 |
| **玻璃纤维复合材料 (GFRP)** | 20–40 | 500（纤维方向抗拉） | — | 1.8 |
| **尼龙 PA66** | 2–4 | 80（抗拉） | 118 R | 1.14 |
| **聚碳酸酯 PC** | 2.3 | 65（抗拉） | 120 R | 1.20 |
| **PEEK** | 3.6 | 100（抗拉） | — | 1.3 |
| **橡胶（天然）** | 0.01–0.1 | 20（抗拉） | 30–90 邵氏A | 0.92 |
| **木材（松木，顺纹）** | 10–12 | 40（抗弯） | — | 0.5 |
| **木材（橡木，顺纹）** | 12–14 | 60（抗弯） | — | 0.7 |

### 工程塑料与特种材料

| 材料 | 弹性模量 E (GPa) | 拉伸强度 (MPa) | 特点 |
|------|:---:|:---:|------|
| **超高分子量聚乙烯 UHMWPE** | 0.8–1.2 | 30–50 | 耐磨，低摩擦 |
| **聚四氟乙烯 PTFE** | 0.5 | 20–30 | 耐腐蚀，不粘 |
| **聚酰亚胺 PI** | 2.5–4 | 70–120 | 耐高温 |
| **石墨烯** | ~1000 | ~130,000 | 理论最强材料 |
| **金刚石** | ~1050 | ~2800（抗压） | 自然界最硬 |

---

## 五、速记口诀

```
强度——抗断裂，看 σ_b
硬度——抗压痕，看 HRC
刚度——抗变形，看 E·I
```

---

## 六、工程应用选材思路

| 需求 | 关键参数 | 典型选材 |
|------|----------|----------|
| 轴类零件（承载大） | 高强度 + 一定硬度 | 40Cr 调质、42CrMo |
| 弹簧 | 高屈服强度 + 高弹性极限 | 65Mn、50CrVA |
| 切削刀具 | 极高硬度 | 硬质合金 WC、高速钢 |
| 精密导轨 | 高刚度 + 耐磨 | 淬火铸铁 + 贴塑 |
| 飞机结构 | 比强度（σ/ρ）高 | 铝合金 7075、碳纤维复合材料 |
| 减震结构 | 低刚度 + 高阻尼 | 橡胶、粘弹性材料 |

---

*最后更新：2026-06-17*
